Repository: ShangHTao/FerroelectricMATLABKit

# FerroelectricMATLABKit
A MATLAB toolkit for processing and analyzing ferroelectric measurement data.

File: +ferroelectric/+PUND/PUND_TFA3000.dat (part 1 of 3)
PulseResult

Table 1
Table No [#]	Vc+ [V]	Vc- [V]	Px [uC/cm2]	Pr+ [uC/cm2]	Pr- [uC/cm2]	Prrel+ [uC/cm2]	Prrel- [uC/cm2]	Psw [uC/cm2]	Pnsw [uC/cm2]	dPsw [uC/cm2]	Wloss [uJ/cm2]	Rav [Ohm]	Measurement Status []	Vmax+ [V]	Vmax- [V]	Pvmax+ [uC/cm2]	Pvmax- [uC/cm2]	Ipk+ [A]	Ipk- [A]	Write Pulse Time [s]	Write Pulse Rise Time [s]	Write Pulse Amplitude [V]	Pund Frequency [Hz]	Pund Amplitude [V]	Write Pulse Delay [s]	Pulse Points []	Read Pulse Delay [s]	Number of pulses []	Current Range []	
1.000000e+000	9.596670e-001	-1.966030e+000	-8.251400e+001	9.667890e+001	-8.616620e+001	9.245780e+001	-7.389290e+001	2.558050e+002	8.945420e+001	1.663510e+002	5.854210e+002	3.565640e+005	0.000000e+000	2.999870e+000	-2.956390e+000	1.819120e+002	-1.819120e+002	2.195910e-004	-2.077160e-004	1.000000e-003	1.000000e-003	3.000000e+000	2.500000e+003	3.000000e+000	1.990000e-001	4.010000e+002	1.000000e-003	5.000000e+000	5.000000e+000	

Pulse
Program: aixPlorer Software version 3.0.64.0
TimeStamp: 06/09/2025 18:39:37
TfaModule: PM
ProgramMode: 0
TfaFileType: data
BasicUnit: BU1012-1
TfaVersion: 4.4.0

Table 1
Timestamp: 06/09/2025 18:39:37
TableVersion: 4.4.0
Number of pulses: 5
Pulse Sequence: 0XUNDP-
Pulse Points: 401
Monitoring: YES
SampleName: 123
Area [mm2]: 0.0025
Thickness [nm]: 9
Number Of Ceramic Layers: 1
Current Range: 5 (1mA)
Voltage Monitor Range: passive monitor
Pund Frequency [Hz]: 2500
Pund Amplitude [V]: 3
Write Pulse Time [s]: 0.001
Write Pulse Rise Time [s]: 0.001
Write Pulse Amplitude [V]: 3
Waveform: 0
Read Pulse Delay [s]: 0.001
Write Pulse Delay [s]: 0.199
Settings: OM MON
Pvmax+ [uC/cm2]: 181.912
Pvmax- [uC/cm2]: -181.912
Pr+ [uC/cm2]: 96.6789
Pr- [uC/cm2]: -86.1662
Prrel+ [uC/cm2]: 92.4578
Prrel- [uC/cm2]: -73.8929
Px [uC/cm2]: -82.514
Pnsw [uC/cm2]: 89.4542
Psw [uC/cm2]: 255.805
dPsw [uC/cm2]: 166.351
Vc+ [V]: 0.959667
Vc- [V]: -1.96603
Rav [Ohm]: 356564
Wloss [uJ/cm2]: 585.421
Vmax+ [V]: 2.99987
Vmax- [V]: -2.95639
Ipk+ [A]: 0.000219591
Ipk- [A]: -0.000207716
Basic System: TFAnalyzer 3000
Measure Head: FE 929-2HSIN
MeasureHal Profile: default
Program Version: 3.0.64.0
Operator: Unknown
HV Amplifier: FE-Head (Monitored)
Measurement Topology: electrical 3, strain 3
Measurement Status: 0
Time [s]	V [V]	I [A]	P [uC/cm2]	Time [s]	V [V]	I [A]	P [uC/cm2]	Time [s]	V [V]	I [A]	P [uC/cm2]	Time [s]	V [V]	I [A]	P [uC/cm2]	Time [s]	V [V]	I [A]	P [uC/cm2]	
0.000000e+000	2.753509e-002	5.267810e-006	-8.251398e+001	1.200000e-003	2.227129e-002	1.512064e-006	9.245775e+001	2.400000e-003	2.276733e-002	-1.359806e-006	9.245775e+001	3.600000e-003	2.351857e-002	-3.119702e-007	-7.389293e+001	4.800000e-003	2.278560e-002	8.066361e-007	-7.653643e+001	
7.481359e-007	4.853470e-002	1.391590e-005	-8.222694e+001	1.200748e-003	2.563616e-002	5.775285e-006	9.256679e+001	2.400748e-003	1.584445e-002	-7.898212e-006	9.231923e+001	3.600748e-003	1.779128e-002	-4.002239e-006	-7.395748e+001	4.800748e-003	2.908473e-002	4.766763e-006	-7.645304e+001	
1.496272e-006	6.992426e-002	1.743520e-005	-8.175784e+001	1.201496e-003	4.573789e-002	1.195034e-005	9.283202e+001	2.401496e-003	-3.511974e-003	-1.608543e-005	9.196037e+001	3.601496e-003	-3.651472e-003	-1.575430e-005	-7.425309e+001	4.801496e-003	4.856573e-002	1.544815e-005	-7.615057e+001	
2.244408e-006	9.327979e-002	1.974649e-005	-8.120150e+001	1.202244e-003	6.897122e-002	1.618742e-005	9.325303e+001	2.402244e-003	-2.528046e-002	-1.697248e-005	9.146573e+001	3.602244e-003	-2.383354e-002	-1.920719e-005	-7.477621e+001	4.802244e-003	7.016682e-002	2.166978e-005	-7.559519e+001	
2.992544e-006	1.133937e-001	1.978581e-005	-8.060999e+001	1.202993e-003	9.235670e-002	1.645074e-005	9.374139e+001	2.402993e-003	-4.842707e-002	-1.816962e-005	9.093991e+001	3.602993e-003	-4.577950e-002	-1.934768e-005	-7.535310e+001	4.802993e-003	9.270742e-002	1.748779e-005	-7.500928e+001	
3.740680e-006	1.353890e-001	1.920984e-005	-8.002651e+001	1.203741e-003	1.132060e-001	1.680144e-005	9.423893e+001	2.403741e-003	-7.125898e-002	-1.892593e-005	9.038486e+001	3.603741e-003	-6.996272e-002	-1.612534e-005	-7.588387e+001	4.803741e-003	1.153976e-001	2.181886e-005	-7.442115e+001	
4.488815e-006	1.590420e-001	2.239991e-005	-7.940391e+001	1.204489e-003	1.356437e-001	1.867219e-005	9.476971e+001	2.404489e-003	-9.320840e-002	-1.772584e-005	8.983645e+001	3.604489e-003	-9.253109e-002	-2.461201e-005	-7.649341e+001	4.804489e-003	1.363755e-001	2.691168e-005	-7.369201e+001	
5.236951e-006	1.811967e-001	2.306394e-005	-7.872365e+001	1.205237e-003	1.589338e-001	1.858393e-005	9.532717e+001	2.405237e-003	-1.153733e-001	-1.903159e-005	8.928646e+001	3.605237e-003	-1.141338e-001	-1.967473e-005	-7.715606e+001	4.805237e-003	1.587589e-001	1.869162e-005	-7.300966e+001	
5.985087e-006	2.026039e-001	2.421450e-005	-7.801623e+001	1.205985e-003	1.817107e-001	2.174703e-005	9.593063e+001	2.405985e-003	-1.371524e-001	-2.113128e-005	8.868551e+001	3.605985e-003	-1.382155e-001	-1.815602e-005	-7.772211e+001	4.805985e-003	1.805950e-001	2.563806e-005	-7.234636e+001	
6.733223e-006	2.256083e-001	2.433748e-005	-7.728976e+001	1.206733e-003	2.016930e-001	1.925634e-005	9.654415e+001	2.406733e-003	-1.599018e-001	-1.895326e-005	8.808574e+001	3.606733e-003	-1.597303e-001	-2.334253e-005	-7.834304e+001	4.806733e-003	2.036681e-001	2.283571e-005	-7.162107e+001	
7.481359e-006	2.485057e-001	2.506084e-005	-7.655063e+001	1.207481e-003	2.252515e-001	2.053862e-005	9.713959e+001	2.407481e-003	-1.825572e-001	-1.925708e-005	8.751401e+001	3.607481e-003	-1.820054e-001	-1.600736e-005	-7.893183e+001	4.807481e-003	2.258534e-001	2.327327e-005	-7.093115e+001	
8.229495e-006	2.698367e-001	2.554305e-005	-7.579346e+001	1.208229e-003	2.486756e-001	1.972216e-005	9.774200e+001	2.408229e-003	-2.054685e-001	-2.064822e-005	8.691692e+001	3.608229e-003	-2.052073e-001	-1.771431e-005	-7.943639e+001	4.808229e-003	2.487284e-001	2.589437e-005	-7.019547e+001	
8.977631e-006	2.940469e-001	2.700401e-005	-7.500721e+001	1.208978e-003	2.702477e-001	1.947259e-005	9.832846e+001	2.408978e-003	-2.284616e-001	-1.938981e-005	8.631784e+001	3.608978e-003	-2.273601e-001	-2.060852e-005	-8.000981e+001	4.808978e-003	2.736683e-001	2.279904e-005	-6.946688e+001	
9.725767e-006	3.163386e-001	3.322438e-005	-7.410603e+001	1.209726e-003	2.930956e-001	1.908613e-005	9.890540e+001	2.409726e-003	-2.502528e-001	-2.029547e-005	8.572404e+001	3.609726e-003	-2.498123e-001	-1.879705e-005	-8.059942e+001	4.809726e-003	2.947672e-001	2.714913e-005	-6.871952e+001	
1.047390e-005	3.377222e-001	2.642658e-005	-7.321349e+001	1.210474e-003	3.156495e-001	1.929407e-005	9.947968e+001	2.410474e-003	-2.733207e-001	-1.987963e-005	8.512291e+001	3.610474e-003	-2.723183e-001	-2.303313e-005	-8.122531e+001	4.810474e-003	3.180040e-001	2.570565e-005	-6.792867e+001	
1.122204e-005	3.604076e-001	3.168327e-005	-7.234401e+001	1.211222e-003	3.374381e-001	2.012502e-005	1.000695e+002	2.411222e-003	-2.944096e-001	-2.133451e-005	8.450624e+001	3.611222e-003	-2.953098e-001	-2.208853e-005	-8.190046e+001	4.811222e-003	3.400468e-001	2.706566e-005	-6.713907e+001	
1.197017e-005	3.833431e-001	3.962090e-005	-7.127711e+001	1.211970e-003	3.585374e-001	1.900734e-005	1.006550e+002	2.411970e-003	-3.158353e-001	-2.217491e-005	8.385522e+001	3.611970e-003	-3.163000e-001	-2.195591e-005	-8.255948e+001	4.811970e-003	3.605030e-001	2.899489e-005	-6.630025e+001	
1.271831e-005	4.039842e-001	3.691707e-005	-7.013189e+001	1.212718e-003	3.817758e-001	2.167693e-005	1.012638e+002	2.412718e-003	-3.403299e-001	-2.271758e-005	8.318350e+001	3.612718e-003	-3.391974e-001	-2.153285e-005	-8.321019e+001	4.812718e-003	3.841387e-001	2.609021e-005	-6.547603e+001	
1.346645e-005	4.273785e-001	3.642450e-005	-6.903450e+001	1.213466e-003	4.045665e-001	1.869347e-005	1.018678e+002	2.413466e-003	-3.615176e-001	-1.433913e-005	8.262903e+001	3.613466e-003	-3.597580e-001	-2.131288e-005	-8.385128e+001	4.813466e-003	4.053818e-001	3.247727e-005	-6.459970e+001	
1.421458e-005	4.483227e-001	3.763017e-005	-6.792644e+001	1.214215e-003	4.265830e-001	2.048139e-005	1.024540e+002	2.414215e-003	-3.855246e-001	-2.310238e-005	8.206881e+001	3.614215e-003	-3.829186e-001	-2.366948e-005	-8.452434e+001	4.814215e-003	4.287941e-001	3.236833e-005	-6.362943e+001	
1.496272e-005	4.718593e-001	3.917450e-005	-6.677724e+001	1.214963e-003	4.484994e-001	2.220942e-005	1.030928e+002	2.414963e-003	-4.064323e-001	-1.946803e-005	8.143184e+001	3.614963e-003	-4.064706e-001	-2.191581e-005	-8.520642e+001	4.814963e-003	4.513130e-001	3.507777e-005	-6.262026e+001	
1.571085e-005	4.940375e-001	4.196505e-005	-6.556317e+001	1.215711e-003	4.688344e-001	2.010225e-005	1.037258e+002	2.415711e-003	-4.300995e-001	-2.417261e-005	8.077886e+001	3.615711e-003	-4.290087e-001	-2.525187e-005	-8.591217e+001	4.815711e-003	4.728403e-001	3.971793e-005	-6.150111e+001	
1.645899e-005	5.179206e-001	4.649156e-005	-6.423962e+001	1.216459e-003	4.936026e-001	1.970927e-005	1.043215e+002	2.416459e-003	-4.523751e-001	-2.154927e-005	8.009473e+001	3.616459e-003	-4.506183e-001	-2.232768e-005	-8.662409e+001	4.816459e-003	4.948872e-001	4.091822e-005	-6.029457e+001	
1.720713e-005	5.373559e-001	4.701201e-005	-6.284055e+001	1.217207e-003	5.154315e-001	1.828120e-005	1.048900e+002	2.417207e-003	-4.738600e-001	-1.949901e-005	7.948054e+001	3.617207e-003	-4.736718e-001	-2.222683e-005	-8.729075e+001	4.817207e-003	5.189912e-001	4.643069e-005	-5.898760e+001	
1.795526e-005	5.620067e-001	4.935008e-005	-6.139871e+001	1.217955e-003	5.369434e-001	1.870477e-005	1.054434e+002	2.417955e-003	-4.964758e-001	-2.243357e-005	7.885311e+001	3.617955e-003	-4.964562e-001	-2.360355e-005	-8.797650e+001	4.817955e-003	5.401327e-001	4.673235e-005	-5.759362e+001	
1.870340e-005	5.831328e-001	5.416674e-005	-5.984982e+001	1.218703e-003	5.605938e-001	2.091516e-005	1.060362e+002	2.418703e-003	-5.180890e-001	-2.242671e-005	7.818188e+001	3.618703e-003	-5.186833e-001	-1.973816e-005	-8.862501e+001	4.818703e-003	5.625484e-001	5.358677e-005	-5.609258e+001	
1.945153e-005	6.060709e-001	5.444927e-005	-5.822463e+001	1.219452e-003	5.832938e-001	2.001330e-005	1.066486e+002	2.419452e-003	-5.405014e-001	-2.368790e-005	7.749188e+001	3.619452e-003	-5.391465e-001	-2.162205e-005	-8.924387e+001	4.819452e-003	5.844051e-001	5.241921e-005	-5.450644e+001	
2.019967e-005	6.281375e-001	5.881219e-005	-5.652993e+001	1.220200e-003	6.047051e-001	2.125651e-005	1.072661e+002	2.420200e-003	-5.624629e-001	-2.237457e-005	7.680266e+001	3.620200e-003	-5.632455e-001	-2.112855e-005	-8.988353e+001	4.820200e-003	6.074316e-001	5.573354e-005	-5.288818e+001	
2.094781e-005	6.521673e-001	6.380572e-005	-5.469523e+001	1.220948e-003	6.286671e-001	2.023563e-005	1.078870e+002	2.420948e-003	-5.854370e-001	-2.512940e-005	7.609187e+001	3.620948e-003	-5.859514e-001	-2.183983e-005	-9.052646e+001	4.820948e-003	6.290308e-001	6.387336e-005	-5.109854e+001	
2.169594e-005	6.744245e-001	6.685315e-005	-5.274022e+001	1.221696e-003	6.509256e-001	2.079641e-005	1.085009e+002	2.421696e-003	-6.075327e-001	-2.017665e-005	7.541397e+001	3.621696e-003	-6.092938e-001	-2.291319e-005	-9.119608e+001	4.821696e-003	6.507729e-001	7.038516e-005	-4.908966e+001	
2.244408e-005	6.970316e-001	6.923813e-005	-5.070392e+001	1.222444e-003	6.731895e-001	2.011944e-005	1.091131e+002	2.422444e-003	-6.309600e-001	-2.439248e-005	7.474710e+001	3.622444e-003	-6.302179e-001	-2.245690e-005	-9.187494e+001	4.822444e-003	6.733993e-001	7.050514e-005	-4.698156e+001	
2.319221e-005	7.177915e-001	7.372252e-005	-4.856484e+001	1.223192e-003	6.960040e-001	2.141413e-005	1.097346e+002	2.423192e-003	-6.521168e-001	-2.433187e-005	7.401805e+001	3.623192e-003	-6.528434e-001	-2.271592e-005	-9.255085e+001	4.823192e-003	6.937126e-001	8.616427e-005	-4.463736e+001	
2.394035e-005	7.396363e-001	7.936805e-005	-4.627419e+001	1.223940e-003	7.175993e-001	2.203210e-005	1.103846e+002	2.423940e-003	-6.746150e-001	-2.141436e-005	7.333356e+001	3.623940e-003	-6.744716e-001	-2.297546e-005	-9.323452e+001	4.823940e-003	7.178434e-001	9.245489e-005	-4.196473e+001	
2.468849e-005	7.626529e-001	8.693884e-005	-4.378579e+001	1.224688e-003	7.419805e-001	2.329760e-005	1.110629e+002	2.424688e-003	-6.971558e-001	-2.264182e-005	7.267436e+001	3.624688e-003	-6.971052e-001	-2.271028e-005	-9.391810e+001	4.824688e-003	7.397320e-001	9.894878e-005	-3.910081e+001	
2.543662e-005	7.849994e-001	9.191577e-005	-4.110964e+001	1.225437e-003	7.626464e-001	2.259406e-005	1.117496e+002	2.425437e-003	-7.212777e-001	-2.384280e-005	7.197882e+001	3.625437e-003	-7.203029e-001	-2.319287e-005	-9.460494e+001	4.825437e-003	7.637514e-001	1.030881e-004	-3.607779e+001	
2.618476e-005	8.078168e-001	1.033611e-004	-3.818776e+001	1.226185e-003	7.852668e-001	1.906698e-005	1.123729e+002	2.426185e-003	-7.422891e-001	-2.068010e-005	7.131264e+001	3.626185e-003	-7.421883e-001	-2.219650e-005	-9.528409e+001	4.826185e-003	7.852128e-001	1.118406e-004	-3.286188e+001	
2.693289e-005	8.299714e-001	1.055622e-004	-3.506170e+001	1.226933e-003	8.084729e-001	2.395511e-005	1.130167e+002	2.426933e-003	-7.642205e-001	-2.339358e-005	7.065318e+001	3.626933e-003	-7.642329e-001	-2.012291e-005	-9.591730e+001	4.826933e-003	8.071073e-001	1.193759e-004	-2.940225e+001	
2.768103e-005	8.522236e-001	1.147794e-004	-3.176479e+001	1.227681e-003	8.293851e-001	2.017434e-005	1.136770e+002	2.427681e-003	-7.870021e-001	-2.361280e-005	6.994983e+001	3.627681e-003	-7.865783e-001	-2.160543e-005	-9.654167e+001	4.827681e-003	8.308248e-001	1.246407e-004	-2.575109e+001	
2.842916e-005	8.757405e-001	1.221566e-004	-2.821959e+001	1.228429e-003	8.514050e-001	2.088192e-005	1.142913e+002	2.428429e-003	-8.087671e-001	-2.509542e-005	6.922103e+001	3.628429e-003	-8.089134e-001	-2.410645e-005	-9.722564e+001	4.828429e-003	8.546493e-001	1.340300e-004	-2.188068e+001	
2.917730e-005	8.977953e-001	1.281137e-004	-2.447486e+001	1.229177e-003	8.742232e-001	2.040470e-005	1.149090e+002	2.429177e-003	-8.316446e-001	-2.399637e-005	6.848648e+001	3.629177e-003	-8.319301e-001	-2.479806e-005	-9.795739e+001	4.829177e-003	8.755472e-001	1.393350e-004	-1.779039e+001	
2.992544e-005	9.207592e-001	1.374086e-004	-2.050193e+001	1.229925e-003	8.957469e-001	2.452306e-005	1.155813e+002	2.429925e-003	-8.542414e-001	-2.495937e-005	6.775397e+001	3.629925e-003	-8.533141e-001	-2.259563e-005	-9.866653e+001	4.829925e-003	8.983822e-001	1.515955e-004	-1.343728e+001	
3.067357e-005	9.414577e-001	1.515658e-004	-1.617808e+001	1.230674e-003	9.173325e-001	1.767094e-005	1.162126e+002	2.430674e-003	-8.777475e-001	-2.446987e-005	6.701437e+001	3.630674e-003	-8.764923e-001	-2.427908e-005	-9.936790e+001	4.830674e-003	9.215042e-001	1.563097e-004	-8.830185e+000	
3.142171e-005	9.628329e-001	1.597930e-004	-1.151931e+001	1.231422e-003	9.419449e-001	2.171853e-005	1.168020e+002	2.431422e-003	-8.990291e-001	-2.512866e-005	6.627224e+001	3.631422e-003	-8.991312e-001	-2.343272e-005	-1.000818e+002	4.831422e-003	9.419173e-001	1.635464e-004	-4.044269e+000	
3.216984e-005	9.865928e-001	1.694832e-004	-6.592443e+000	1.232170e-003	9.637960e-001	1.954483e-005	1.174194e+002	2.432170e-003	-9.226192e-001	-2.605658e-005	6.550637e+001	3.632170e-003	-9.214159e-001	-2.447536e-005	-1.007986e+002	4.832170e-003	9.641958e-001	1.757073e-004	1.031889e+000	
3.291798e-005	1.008702e+000	1.742705e-004	-1.448954e+000	1.232918e-003	9.864669e-001	1.963784e-005	1.180057e+002	2.432918e-003	-9.473256e-001	-2.649535e-005	6.472005e+001	3.632918e-003	-9.448400e-001	-2.544708e-005	-1.015456e+002	4.832918e-003	9.879274e-001	1.820726e-004	6.385248e+000	
3.366612e-005	1.031114e+000	1.804325e-004	3.858367e+000	1.233666e-003	1.009020e+000	2.105362e-005	1.186145e+002	2.433666e-003	-9.671415e-001	-2.855663e-005	6.389633e+001	3.633666e-003	-9.655504e-001	-2.603895e-005	-1.023160e+002	4.833666e-003	1.011192e+000	1.927604e-004	1.199377e+001	
3.441425e-005	1.053311e+000	1.862362e-004	9.344727e+000	1.234414e-003	1.030248e+000	2.573997e-005	1.193147e+002	2.434414e-003	-9.891066e-001	-2.727350e-005	6.306096e+001	3.634414e-003	-9.882964e-001	-2.602912e-005	-1.030951e+002	4.834414e-003	1.032503e+000	2.038230e-004	1.792773e+001	
3.516239e-005	1.075133e+000	1.944279e-004	1.504050e+001	1.235162e-003	1.053003e+000	2.162023e-005	1.200233e+002	2.435162e-003	-1.009798e+000	-2.807691e-005	6.223276e+001	3.635162e-003	-1.010098e+000	-2.412989e-005	-1.038456e+002	4.835162e-003	1.053623e+000	2.195910e-004	2.426316e+001	
3.591052e-005	1.099264e+000	2.005603e-004	2.095059e+001	1.235911e-003	1.075010e+000	1.916287e-005	1.206335e+002	2.435911e-003	-1.033895e+000	-2.646285e-005	6.141670e+001	3.635911e-003	-1.031993e+000	-2.117529e-005	-1.045235e+002	4.835911e-003	1.077921e+000	2.138782e-004	3.074903e+001	
3.665866e-005	1.122127e+000	2.035528e-004	2.699722e+001	1.236659e-003	1.097864e+000	2.184474e-005	1.212471e+002	2.436659e-003	-1.056682e+000	-2.332183e-005	6.067179e+001	3.636659e-003	-1.055121e+000	-2.907013e-005	-1.052753e+002	4.836659e-003	1.099188e+000	2.166660e-004	3.719114e+001	
3.740680e-005	1.144127e+000	2.068015e-004	3.313724e+001	1.237407e-003	1.119788e+000	2.245284e-005	1.219099e+002	2.437407e-003	-1.078116e+000	-2.661759e-005	5.992456e+001	3.637407e-003	-1.078067e+000	-2.395796e-005	-1.060687e+002	4.837407e-003	1.122085e+000	2.174340e-004	4.368646e+001	
3.815493e-005	1.166886e+000	2.059204e-004	3.931268e+001	1.238155e-003	1.143268e+000	2.100149e-005	1.225601e+002	2.438155e-003	-1.100767e+000	-2.746706e-005	5.911530e+001	3.638155e-003	-1.099333e+000	-2.556220e-005	-1.068097e+002	4.838155e-003	1.144024e+000	2.107140e-004	5.009272e+001	
3.890307e-005	1.187989e+000	2.062721e-004	4.548020e+001	1.238903e-003	1.165937e+000	2.391121e-005	1.232322e+002	2.438903e-003	-1.122710e+000	-2.784876e-005	5.828763e+001	3.638903e-003	-1.121580e+000	-2.339953e-005	-1.075423e+002	4.838903e-003	1.166578e+000	2.069681e-004	5.634238e+001	
3.965120e-005	1.211106e+000	2.044429e-004	5.162561e+001	1.239651e-003	1.187992e+000	2.146567e-005	1.239111e+002	2.439651e-003	-1.144936e+000	-2.854072e-005	5.744389e+001	3.639651e-003	-1.143933e+000	-2.576955e-005	-1.082780e+002	4.839651e-003	1.188561e+000	1.989929e-004	6.241666e+001	
4.039934e-005	1.232558e+000	1.998710e-004	5.767525e+001	1.240399e-003	1.210936e+000	2.337320e-005	1.245820e+002	2.440399e-003	-1.167730e+000	-2.696878e-005	5.661332e+001	3.640399e-003	-1.166528e+000	-2.436474e-005	-1.090281e+002	4.840399e-003	1.211515e+000	1.914641e-004	6.825895e+001	
4.114748e-005	1.255262e+000	1.940849e-004	6.356990e+001	1.241147e-003	1.233307e+000	2.093639e-005	1.252450e+002	2.441147e-003	-1.188643e+000	-2.958079e-005	5.576718e+001	3.641147e-003	-1.190376e+000	-2.278381e-005	-1.097336e+002	4.841147e-003	1.232850e+000	1.871484e-004	7.392403e+001	
4.189561e-005	1.277544e+000	1.878486e-004	6.928466e+001	1.241896e-003	1.256100e+000	2.164084e-005	1.258821e+002	2.441896e-003	-1.212567e+000	-2.989278e-005	5.487730e+001	3.641896e-003	-1.210970e+000	-2.773681e-005	-1.104895e+002	4.841896e-003	1.256826e+000	1.857129e-004	7.950305e+001	
4.264375e-005	1.300681e+000	1.831146e-004	7.483528e+001	1.242644e-003	1.279203e+000	2.114332e-005	1.265223e+002	2.442644e-003	-1.235265e+000	-3.018847e-005	5.397832e+001	3.642644e-003	-1.234647e+000	-2.317922e-005	-1.112514e+002	4.842644e-003	1.277859e+000	1.689976e-004	8.481048e+001	
4.339188e-005	1.323676e+000	1.719966e-004	8.014871e+001	1.243392e-003	1.300799e+000	2.135037e-005	1.271581e+002	2.443392e-003	-1.256895e+000	-3.213360e-005	5.304581e+001	3.643392e-003	-1.256634e+000	-2.742678e-005	-1.120086e+002	4.843392e-003	1.301669e+000	1.554251e-004	8.966473e+001	
4.414002e-005	1.344677e+000	1.616601e-004	8.514112e+001	1.244140e-003	1.323234e+000	2.312182e-005	1.278235e+002	2.444140e-003	-1.280263e+000	-3.049422e-005	5.210873e+001	3.644140e-003	-1.278324e+000	-2.385201e-005	-1.127758e+002	4.844140e-003	1.323762e+000	1.426308e-004	9.412445e+001	
4.488815e-005	1.366749e+000	1.500458e-004	8.980509e+001	1.244888e-003	1.344394e+000	2.241070e-005	1.285048e+002	2.444888e-003	-1.301284e+000	-3.253375e-005	5.116566e+001	3.644888e-003	-1.300447e+000	-2.636678e-005	-1.135272e+002	4.844888e-003	1.345551e+000	1.165384e-004	9.800233e+001	
4.563629e-005	1.389621e+000	1.370417e-004	9.410070e+001	1.245636e-003	1.368123e+000	2.344525e-005	1.291909e+002	2.445636e-003	-1.324649e+000	-3.252716e-005	5.019217e+001	3.645636e-003	-1.324602e+000	-2.305934e-005	-1.142668e+002	4.845636e-003	1.367498e+000	1.036773e-004	1.012974e+002	
4.638443e-005	1.411663e+000	1.229703e-004	9.799118e+001	1.246384e-003	1.390814e+000	2.470507e-005	1.299114e+002	2.446384e-003	-1.345481e+000	-3.384898e-005	4.919900e+001	3.646384e-003	-1.347296e+000	-2.179143e-005	-1.149379e+002	4.846384e-003	1.389516e+000	8.499252e-005	1.041204e+002	
4.713256e-005	1.433746e+000	1.088089e-004	1.014592e+002	1.247133e-003	1.412175e+000	2.307015e-005	1.306262e+002	2.447133e-003	-1.368403e+000	-3.598299e-005	4.815412e+001	3.647133e-003	-1.368382e+000	-2.576947e-005	-1.156495e+002	4.847133e-003	1.414389e+000	7.396933e-005	1.064989e+002	
4.788070e-005	1.456325e+000	9.581023e-005	1.045209e+002	1.247881e-003	1.435083e+000	2.252850e-005	1.313085e+002	2.447881e-003	-1.391692e+000	-3.562486e-005	4.708268e+001	3.647881e-003	-1.391730e+000	-2.622266e-005	-1.164275e+002	4.847881e-003	1.436862e+000	6.922417e-005	1.086414e+002	
4.862883e-005	1.479402e+000	8.822719e-005	1.072746e+002	1.248629e-003	1.457543e+000	2.136290e-005	1.319652e+002	2.448629e-003	-1.413904e+000	-3.622551e-005	4.600760e+001	3.648629e-003	-1.413853e+000	-2.708110e-005	-1.172250e+002	4.848629e-003	1.459150e+000	6.169079e-005	1.106003e+002	
4.937697e-005	1.502666e+000	8.209955e-005	1.098231e+002	1.249377e-003	1.479242e+000	2.004310e-005	1.325848e+002	2.449377e-003	-1.436013e+000	-3.847565e-005	4.488987e+001	3.649377e-003	-1.436055e+000	-2.866062e-005	-1.180591e+002	4.849377e-003	1.481679e+000	6.209550e-005	1.124525e+002	
5.012511e-005	1.524504e+000	7.915399e-005	1.122359e+002	1.250125e-003	1.501948e+000	2.063327e-005	1.331934e+002	2.450125e-003	-1.456992e+000	-4.144457e-005	4.369404e+001	3.650125e-003	-1.459422e+000	-2.636794e-005	-1.188825e+002	4.850125e-003	1.503284e+000	5.793707e-005	1.142485e+002	
5.087324e-005	1.547404e+000	7.333205e-005	1.145175e+002	1.250873e-003	1.521743e+000	1.957091e-005	1.337950e+002	2.450873e-003	-1.481518e+000	-4.255285e-005	4.243721e+001	3.650873e-003	-1.480101e+000	-2.959277e-005	-1.197198e+002	4.850873e-003	1.524507e+000	6.112377e-005	1.160299e+002	
5.162138e-005	1.567170e+000	6.826345e-005	1.166362e+002	1.251621e-003	1.544842e+000	2.249493e-005	1.344244e+002	2.451621e-003	-1.504971e+000	-5.179547e-005	4.102551e+001	3.651621e-003	-1.503256e+000	-2.634667e-005	-1.205568e+002	4.851621e-003	1.548341e+000	6.206480e-005	1.178732e+002	
5.236951e-005	1.591307e+000	6.481576e-005	1.186274e+002	1.252370e-003	1.569329e+000	2.363620e-005	1.351146e+002	2.452370e-003	-1.527295e+000	-4.139711e-005	3.963109e+001	3.652370e-003	-1.525554e+000	-2.773163e-005	-1.213659e+002	4.852370e-003	1.569806e+000	5.646649e-005	1.196467e+002	
5.311765e-005	1.612126e+000	6.324129e-005	1.205435e+002	1.253118e-003	1.589213e+000	2.330240e-005	1.358170e+002	2.453118e-003	-1.548210e+000	-5.171140e-005	3.823794e+001	3.653118e-003	-1.548342e+000	-2.939034e-005	-1.222206e+002	4.853118e-003	1.592891e+000	6.339436e-005	1.214402e+002	
5.386579e-005	1.635198e+000	6.287044e-005	1.224305e+002	1.253866e-003	1.611382e+000	2.828522e-005	1.365889e+002	2.453866e-003	-1.571986e+000	-4.829122e-005	3.674162e+001	3.653866e-003	-1.570542e+000	-2.974048e-005	-1.231054e+002	4.853866e-003	1.614635e+000	6.001632e-005	1.232867e+002	
5.461392e-005	1.657511e+000	6.091474e-005	1.242826e+002	1.254614e-003	1.636198e+000	2.266646e-005	1.373512e+002	2.454614e-003	-1.594338e+000	-5.825044e-005	3.514747e+001	3.654614e-003	-1.593342e+000	-2.686816e-005	-1.239524e+002	4.854614e-003	1.637264e+000	5.868826e-005	1.250629e+002	
5.536206e-005	1.680990e+000	5.863070e-005	1.260714e+002	1.255362e-003	1.658654e+000	2.068074e-005	1.379998e+002	2.455362e-003	-1.617307e+000	-5.359237e-005	3.347400e+001	3.655362e-003	-1.615193e+000	-2.784050e-005	-1.247710e+002	4.855362e-003	1.658051e+000	5.675290e-005	1.267902e+002	
5.611019e-005	1.704733e+000	5.689287e-005	1.277999e+002	1.256110e-003	1.680249e+000	2.097519e-005	1.386231e+002	2.456110e-003	-1.639268e+000	-5.973315e-005	3.177834e+001	3.656110e-003	-1.638064e+000	-2.869648e-005	-1.256170e+002	4.856110e-003	1.682258e+000	5.285125e-005	1.284302e+002	
5.685833e-005	1.724428e+000	5.082234e-005	1.294116e+002	1.256858e-003	1.702320e+000	2.254545e-005	1.392743e+002	2.456858e-003	-1.660843e+000	-6.083565e-005	2.997430e+001	3.656858e-003	-1.660350e+000	-2.991286e-005	-1.264939e+002	4.856858e-003	1.704728e+000	5.035737e-005	1.299744e+002	
5.760647e-005	1.746374e+000	4.758764e-005	1.308841e+002	1.257606e-003	1.726189e+000	2.339308e-005	1.399617e+002	2.457606e-003	-1.683135e+000	-6.698836e-005	2.806171e+001	3.657606e-003	-1.682897e+000	-2.364868e-005	-1.272953e+002	4.857606e-003	1.726243e+000	4.581336e-005	1.314134e+002	
5.835460e-005	1.768217e+000	4.851154e-005	1.323220e+002	1.258355e-003	1.746655e+000	2.233761e-005	1.406459e+002	2.458355e-003	-1.706376e+000	-6.754979e-005	2.604865e+001	3.658355e-003	-1.706005e+000	-2.771207e-005	-1.280638e+002	4.858355e-003	1.748855e+000	4.414217e-005	1.327594e+002	
5.910274e-005	1.791359e+000	4.433118e-005	1.337112e+002	1.259103e-003	1.769130e+000	2.544841e-005	1.413609e+002	2.459103e-003	-1.727706e+000	-6.614034e-005	2.404829e+001	3.659103e-003	-1.727626e+000	-2.569696e-005	-1.288630e+002	4.859103e-003	1.770680e+000	4.025527e-005	1.340222e+002	
5.985087e-005	1.815502e+000	4.346881e-005	1.350249e+002	1.259851e-003	1.793946e+000	2.473073e-005	1.421118e+002	2.459851e-003	-1.749703e+000	-7.193768e-005	2.198226e+001	3.659851e-003	-1.750019e+000	-2.707271e-005	-1.296526e+002	4.859851e-003	1.792817e+000	4.398524e-005	1.352827e+002	
6.059901e-005	1.836922e+000	3.811989e-005	1.362457e+002	1.260599e-003	1.815196e+000	2.257789e-005	1.428196e+002	2.460599e-003	-1.771191e+000	-6.737236e-005	1.989781e+001	3.660599e-003	-1.772570e+000	-2.834869e-005	-1.304818e+002	4.860599e-003	1.815857e+000	3.997661e-005	1.365390e+002	
6.134714e-005	1.859744e+000	3.670491e-005	1.373653e+002	1.261347e-003	1.837126e+000	2.260459e-005	1.434957e+002	2.461347e-003	-1.793588e+000	-7.409352e-005	1.778109e+001	3.661347e-003	-1.793667e+000	-2.963104e-005	-1.313493e+002	4.861347e-003	1.837919e+000	3.729507e-005	1.376952e+002	
6.209528e-005	1.881991e+000	3.621517e-005	1.384564e+002	1.262095e-003	1.859075e+000	2.323256e-005	1.441815e+002	2.462095e-003	-1.815252e+000	-7.244740e-005	1.558844e+001	3.662095e-003	-1.816536e+000	-3.141594e-005	-1.322628e+002	4.862095e-003	1.861449e+000	3.629100e-005	1.387962e+002	
6.284342e-005	1.904398e+000	3.494196e-005	1.395211e+002	1.262843e-003	1.881228e+000	2.331169e-005	1.448780e+002	2.462843e-003	-1.839776e+000	-7.331825e-005	1.340739e+001	3.662843e-003	-1.837563e+000	-2.982874e-005	-1.331792e+002	4.862843e-003	1.882497e+000	3.516464e-005	1.398654e+002	
6.359155e-005	1.925745e+000	3.437430e-005	1.405582e+002	1.263592e-003	1.904288e+000	2.146455e-005	1.455479e+002	2.463592e-003	-1.862343e+000	-7.678551e-005	1.116143e+001	3.663592e-003	-1.860866e+000	-3.104988e-005	-1.340901e+002	4.863592e-003	1.905772e+000	3.268111e-005	1.408805e+002	
6.433969e-005	1.948951e+000	3.735293e-005	1.416315e+002	1.264340e-003	1.927595e+000	2.340561e-005	1.462193e+002	2.464340e-003	-1.883407e+000	-7.486791e-005	8.892284e+000	3.664340e-003	-1.884635e+000	-2.532813e-005	-1.349336e+002	4.864340e-003	1.928343e+000	3.323587e-005	1.418668e+002	
6.508782e-005	1.970783e+000	3.002055e-005	1.426396e+002	1.265088e-003	1.948597e+000	2.436770e-005	1.469341e+002	2.465088e-003	-1.906367e+000	-7.841850e-005	6.598703e+000	3.665088e-003	-1.906811e+000	-3.037531e-005	-1.357671e+002	4.865088e-003	1.950898e+000	3.053958e-005	1.428211e+002	
6.583596e-005	1.993781e+000	3.367100e-005	1.435926e+002	1.265836e-003	1.970769e+000	2.223710e-005	1.476315e+002	2.465836e-003	-1.928848e+000	-8.452216e-005	4.160667e+000	3.665836e-003	-1.928801e+000	-2.937861e-005	-1.366612e+002	4.865836e-003	1.972658e+000	3.242821e-005	1.437633e+002	
6.658410e-005	2.014674e+000	3.203104e-005	1.445756e+002	1.266584e-003	1.992314e+000	2.384085e-005	1.483209e+002	2.466584e-003	-1.952011e+000	-8.244838e-005	1.662334e+000	3.666584e-003	-1.950674e+000	-3.020748e-005	-1.375528e+002	4.866584e-003	1.995441e+000	3.038824e-005	1.447032e+002	
6.733223e-005	2.038833e+000	3.078783e-005	1.455156e+002	1.267332e-003	2.015447e+000	2.351391e-005	1.490295e+002	2.467332e-003	-1.973387e+000	-8.696998e-005	-8.726249e-001	3.667332e-003	-1.974150e+000	-3.091013e-005	-1.384673e+002	4.867332e-003	2.018268e+000	3.172412e-005	1.456325e+002	
6.808037e-005	2.061848e+000	3.048935e-005	1.464324e+002	1.268080e-003	2.037042e+000	2.570435e-005	1.497659e+002	2.468080e-003	-1.996489e+000	-8.726561e-005	-3.479663e+000	3.668080e-003	-1.995390e+000	-3.105007e-005	-1.393943e+002	4.868080e-003	2.040687e+000	3.100975e-005	1.465712e+002	
6.882850e-005	2.082494e+000	3.629395e-005	1.474317e+002	1.268829e-003	2.060825e+000	1.969066e-005	1.504451e+002	2.468829e-003	-2.018929e+000	-9.269963e-005	-6.172432e+000	3.668829e-003	-2.018195e+000	-3.333770e-005	-1.403578e+002	4.868829e-003	2.064430e+000	3.030677e-005	1.474887e+002	
6.957664e-005	2.105465e+000	3.382741e-005	1.484809e+002	1.269577e-003	2.083375e+000	2.154465e-005	1.510621e+002	2.469577e-003	-2.040421e+000	-9.233150e-005	-8.941001e+000	3.669577e-003	-2.039366e+000	-3.387597e-005	-1.413635e+002	4.869577e-003	2.084294e+000	3.102750e-005	1.484064e+002	
7.032478e-005	2.126674e+000	2.957535e-005	1.494296e+002	1.270325e-003	2.105618e+000	2.176311e-005	1.517101e+002	2.470325e-003	-2.062164e+000	-9.731129e-005	-1.177857e+001	3.670325e-003	-2.064105e+000	-3.293140e-005	-1.423631e+002	4.870325e-003	2.108303e+000	3.026471e-005	1.493235e+002	
7.107291e-005	2.151269e+000	2.944856e-005	1.503127e+002	1.271073e-003	2.127644e+000	2.457987e-005	1.524035e+002	2.471073e-003	-2.086641e+000	-1.020826e-004	-1.476205e+001	3.671073e-003	-2.085585e+000	-3.376285e-005	-1.433610e+002	4.871073e-003	2.131433e+000	3.004302e-005	1.502259e+002	
7.182105e-005	2.172571e+000	2.886256e-005	1.511852e+002	1.271821e-003	2.149909e+000	2.171170e-005	1.530962e+002	2.471821e-003	-2.109290e+000	-1.058224e-004	-1.787287e+001	3.671821e-003	-2.107764e+000	-3.649025e-005	-1.444122e+002	4.871821e-003	2.152712e+000	3.229019e-005	1.511585e+002	
7.256918e-005	2.194558e+000	3.070283e-005	1.520765e+002	1.272569e-003	2.171798e+000	2.904320e-005	1.538556e+002	2.472569e-003	-2.130496e+000	-1.093335e-004	-2.109219e+001	3.672569e-003	-2.128959e+000	-3.407548e-005	-1.454680e+002	4.872569e-003	2.175546e+000	2.749754e-005	1.520531e+002	
7.331732e-005	2.216976e+000	3.112982e-005	1.530017e+002	1.273317e-003	2.194664e+000	2.443511e-005	1.546558e+002	2.473317e-003	-2.152990e+000	-1.171241e-004	-2.448061e+001	3.673317e-003	-2.151078e+000	-3.429668e-005	-1.464911e+002	4.873317e-003	2.195682e+000	3.214848e-005	1.529456e+002	
7.406546e-005	2.238609e+000	2.991590e-005	1.539151e+002	1.274065e-003	2.215727e+000	2.515201e-005	1.553978e+002	2.474065e-003	-2.177008e+000	-1.133182e-004	-2.792865e+001	3.674065e-003	-2.175084e+000	-3.408671e-005	-1.475143e+002	4.874065e-003	2.218441e+000	2.952873e-005	1.538685e+002	
7.481359e-005	2.261351e+000	2.965007e-005	1.548064e+002	1.274814e-003	2.240063e+000	2.480954e-005	1.561453e+002	2.474814e-003	-2.197401e+000	-1.212654e-004	-3.143866e+001	3.674814e-003	-2.196745e+000	-3.468464e-005	-1.485433e+002	4.874814e-003	2.240560e+000	2.630448e-005	1.547039e+002	
7.556173e-005	2.283945e+000	2.858612e-005	1.556777e+002	1.275562e-003	2.261940e+000	2.317503e-005	1.568633e+002	2.475562e-003	-2.219982e+000	-1.299978e-004	-3.519824e+001	3.675562e-003	-2.220051e+000	-2.951007e-005	-1.495038e+002	4.875562e-003	2.264791e+000	2.885316e-005	1.555292e+002	
7.630986e-005	2.306396e+000	2.709983e-005	1.565110e+002	1.276310e-003	2.283994e+000	2.422177e-005	1.575725e+002	2.476310e-003	-2.241847e+000	-1.363813e-004	-3.918400e+001	3.676310e-003	-2.240874e+000	-3.627306e-005	-1.504881e+002	4.876310e-003	2.285505e+000	2.661156e-005	1.563591e+002	
7.705800e-005	2.328591e+000	2.752796e-005	1.573283e+002	1.277058e-003	2.306514e+000	2.323337e-005	1.582825e+002	2.477058e-003	-2.264164e+000	-1.437973e-004	-4.337623e+001	3.677058e-003	-2.263036e+000	-3.265764e-005	-1.515195e+002	4.877058e-003	2.309729e+000	2.692165e-005	1.571601e+002	
7.780613e-005	2.350901e+000	2.775600e-005	1.581555e+002	1.277806e-003	2.328094e+000	2.346257e-005	1.589812e+002	2.477806e-003	-2.286803e+000	-1.505377e-004	-4.778029e+001	3.677806e-003	-2.285029e+000	-3.254567e-005	-1.524951e+002	4.877806e-003	2.331417e+000	2.549057e-005	1.579443e+002	
7.855427e-005	2.374226e+000	2.742049e-005	1.589811e+002	1.278554e-003	2.350790e+000	2.659602e-005	1.597303e+002	2.478554e-003	-2.307852e+000	-1.581993e-004	-5.239983e+001	3.678554e-003	-2.308174e+000	-3.247693e-005	-1.534680e+002	4.878554e-003	2.353216e+000	3.057838e-005	1.587833e+002	
7.930241e-005	2.393687e+000	2.578750e-005	1.597773e+002	1.279302e-003	2.374352e+000	2.330209e-005	1.604769e+002	2.479302e-003	-2.330944e+000	-1.651821e-004	-5.723850e+001	3.679302e-003	-2.328974e+000	-3.028100e-005	-1.544071e+002	4.879302e-003	2.375370e+000	3.023733e-005	1.596932e+002	
8.005054e-005	2.418221e+000	2.606397e-005	1.605531e+002	1.280051e-003	2.396863e+000	2.376423e-005	1.611811e+002	2.480051e-003	-2.352838e+000	-1.733720e-004	-6.230419e+001	3.680051e-003	-2.350217e+000	-3.387240e-005	-1.553670e+002	4.880051e-003	2.397385e+000	2.696001e-005	1.605491e+002	
8.079868e-005	2.440225e+000	2.707602e-005	1.613482e+002	1.280799e-003	2.417432e+000	2.336104e-005	1.618862e+002	2.480799e-003	-2.376453e+000	-1.810498e-004	-6.760730e+001	3.680799e-003	-2.374659e+000	-3.311334e-005	-1.563693e+002	4.880799e-003	2.419312e+000	2.991786e-005	1.614001e+002	
8.154681e-005	2.462510e+000	2.578017e-005	1.621391e+002	1.281547e-003	2.441048e+000	2.335702e-005	1.625853e+002	2.481547e-003	-2.398442e+000	-1.871201e-004	-7.311612e+001	3.681547e-003	-2.398134e+000	-3.625865e-005	-1.574073e+002	4.881547e-003	2.443105e+000	2.917558e-005	1.622843e+002	
8.229495e-005	2.484503e+000	2.596524e-005	1.629133e+002	1.282295e-003	2.462369e+000	2.753578e-005	1.633468e+002	2.482295e-003	-2.419277e+000	-1.926413e-004	-7.879838e+001	3.682295e-003	-2.419389e+000	-3.170902e-005	-1.584242e+002	4.882295e-003	2.464599e+000	2.199448e-005	1.630499e+002	
8.304309e-005	2.506950e+000	2.773208e-005	1.637168e+002	1.283043e-003	2.485380e+000	2.250635e-005	1.640955e+002	2.483043e-003	-2.442516e+000	-1.965100e-004	-8.462115e+001	3.683043e-003	-2.442882e+000	-3.585309e-005	-1.594351e+002	4.883043e-003	2.486967e+000	3.046441e-005	1.638349e+002	
8.379122e-005	2.528712e+000	2.614308e-005	1.645229e+002	1.283791e-003	2.507384e+000	2.388042e-005	1.647896e+002	2.483791e-003	-2.465288e+000	-2.002363e-004	-9.055755e+001	3.683791e-003	-2.464439e+000	-3.084054e-005	-1.604331e+002	4.883791e-003	2.509929e+000	2.438654e-005	1.646556e+002	
8.453936e-005	2.550733e+000	2.851429e-005	1.653407e+002	1.284539e-003	2.530790e+000	2.468821e-005	1.655163e+002	2.484539e-003	-2.485651e+000	-2.030840e-004	-9.659232e+001	3.684539e-003	-2.486267e+000	-3.093220e-005	-1.613574e+002	4.884539e-003	2.531183e+000	2.459743e-005	1.653885e+002	
8.528749e-005	2.572940e+000	2.674904e-005	1.661676e+002	1.285287e-003	2.554018e+000	2.384468e-005	1.662425e+002	2.485287e-003	-2.510668e+000	-2.077164e-004	-1.027390e+002	3.685287e-003	-2.508921e+000	-3.455991e-005	-1.623373e+002	4.885287e-003	2.555973e+000	2.655347e-005	1.661539e+002	
8.603563e-005	2.596051e+000	2.575615e-005	1.669532e+002	1.286036e-003	2.575096e+000	2.465775e-005	1.669682e+002	2.486036e-003	-2.532476e+000	-2.040807e-004	-1.089006e+002	3.686036e-003	-2.531556e+000	-3.000419e-005	-1.633033e+002	4.886036e-003	2.578096e+000	2.153511e-005	1.668734e+002	
8.678377e-005	2.618418e+000	2.533197e-005	1.677177e+002	1.286784e-003	2.595803e+000	2.235410e-005	1.676717e+002	2.486784e-003	-2.554054e+000	-2.020081e-004	-1.149768e+002	3.686784e-003	-2.554220e+000	-3.542894e-005	-1.642824e+002	4.886784e-003	2.598626e+000	2.709410e-005	1.676010e+002	
8.753190e-005	2.640607e+000	2.960984e-005	1.685397e+002	1.287532e-003	2.618465e+000	2.200321e-005	1.683354e+002	2.487532e-003	-2.575840e+000	-2.012925e-004	-1.210113e+002	3.687532e-003	-2.575867e+000	-3.546189e-005	-1.653431e+002	4.887532e-003	2.620440e+000	2.549914e-005	1.683880e+002	
8.828004e-005	2.664140e+000	3.007417e-005	1.694328e+002	1.288280e-003	2.641938e+000	2.391514e-005	1.690224e+002	2.488280e-003	-2.599196e+000	-1.929991e-004	-1.269109e+002	3.688280e-003	-2.597180e+000	-3.325915e-005	-1.663714e+002	4.888280e-003	2.643528e+000	2.618053e-005	1.691612e+002	
8.902817e-005	2.685746e+000	2.735219e-005	1.702920e+002	1.289028e-003	2.664389e+000	2.282632e-005	1.697218e+002	2.489028e-003	-2.621005e+000	-1.848057e-004	-1.325639e+002	3.689028e-003	-2.620004e+000	-3.653054e-005	-1.674156e+002	4.889028e-003	2.665049e+000	2.759388e-005	1.699659e+002	
8.977631e-005	2.709312e+000	2.671155e-005	1.711010e+002	1.289776e-003	2.685802e+000	2.374972e-005	1.704187e+002	2.489776e-003	-2.643778e+000	-1.819076e-004	-1.380510e+002	3.689776e-003	-2.643723e+000	-3.335082e-005	-1.684612e+002	4.889776e-003	2.688928e+000	2.549572e-005	1.707602e+002	
9.052445e-005	2.729550e+000	2.452499e-005	1.718676e+002	1.290524e-003	2.709088e+000	2.270763e-005	1.711138e+002	2.490524e-003	-2.666151e+000	-1.689234e-004	-1.433003e+002	3.690524e-003	-2.664846e+000	-3.530822e-005	-1.694886e+002	4.890524e-003	2.710816e+000	2.850997e-005	1.715683e+002	
9.127258e-005	2.752824e+000	2.582674e-005	1.726210e+002	1.291273e-003	2.731743e+000	2.464618e-005	1.718224e+002	2.491273e-003	-2.689164e+000	-1.583721e-004	-1.481976e+002	3.691273e-003	-2.688388e+000	-3.404731e-005	-1.705263e+002	4.891273e-003	2.732217e+000	2.650098e-005	1.723914e+002	
9.202072e-005	2.775499e+000	2.778089e-005	1.734231e+002	1.292021e-003	2.753095e+000	2.942309e-005	1.726314e+002	2.492021e-003	-2.712406e+000	-1.411126e-004	-1.526787e+002	3.692021e-003	-2.709150e+000	-3.069676e-005	-1.714951e+002	4.892021e-003	2.755037e+000	2.624054e-005	1.731806e+002	
9.276885e-005	2.798360e+000	2.535947e-005	1.742182e+002	1.292769e-003	2.776597e+000	2.773030e-005	1.734866e+002	2.492769e-003	-2.736924e+000	-1.305872e-004	-1.567440e+002	3.692769e-003	-2.731841e+000	-3.229559e-005	-1.724376e+002	4.892769e-003	2.777691e+000	2.846150e-005	1.739991e+002	
9.351699e-005	2.821243e+000	2.784510e-005	1.750143e+002	1.293517e-003	2.798317e+000	2.530222e-005	1.742801e+002	2.493517e-003	-2.756824e+000	-1.142513e-004	-1.604075e+002	3.693517e-003	-2.755163e+000	-2.804629e-005	-1.733405e+002	4.893517e-003	2.799557e+000	2.388109e-005	1.747822e+002	
9.426512e-005	2.844638e+000	2.634155e-005	1.758251e+002	1.294265e-003	2.820240e+000	2.198365e-005	1.749876e+002	2.494265e-003	-2.780085e+000	-1.046376e-004	-1.636827e+002	3.694265e-003	-2.776566e+000	-3.238157e-005	-1.742446e+002	4.894265e-003	2.821379e+000	2.588588e-005	1.755269e+002	
9.501326e-005	2.865660e+000	2.542457e-005	1.765997e+002	1.295013e-003	2.843249e+000	2.335376e-005	1.756660e+002	2.495013e-003	-2.801543e+000	-9.456018e-005	-1.666632e+002	3.695013e-003	-2.800079e+000	-2.974731e-005	-1.751743e+002	4.895013e-003	2.844435e+000	2.471058e-005	1.762840e+002	
9.576140e-005	2.889999e+000	2.569855e-005	1.773646e+002	1.295761e-003	2.865197e+000	2.279386e-005	1.763565e+002	2.495761e-003	-2.822517e+000	-8.723714e-005	-1.693834e+002	3.695761e-003	-2.821703e+000	-2.901711e-005	-1.760535e+002	4.895761e-003	2.867333e+000	2.560643e-005	1.770368e+002	
9.650953e-005	2.911664e+000	2.756941e-005	1.781617e+002	1.296510e-003	2.887426e+000	2.366343e-005	1.770516e+002	2.496510e-003	-2.845138e+000	-7.467009e-005	-1.718060e+002	3.696510e-003	-2.843245e+000	-3.096164e-005	-1.769510e+002	4.896510e-003	2.888992e+000	2.535268e-005	1.777993e+002	
9.725767e-005	2.933095e+000	2.760521e-005	1.789872e+002	1.297258e-003	2.909964e+000	2.431241e-005	1.777694e+002	2.497258e-003	-2.866824e+000	-6.874960e-005	-1.739519e+002	3.697258e-003	-2.866981e+000	-2.892158e-005	-1.778470e+002	4.897258e-003	2.911169e+000	2.975394e-005	1.786239e+002
